Repository: kaizadp/freezing_pores

File: 1-data/xct/csv-summary/summary_FOR_04_d_F2.csv
Voxel,0.0381,,,,Pores ,,,,,,,Volume (mm3),Area (mm2),Diameter(mm),Area Fraction
Sizes X Y Z ,726,703,1563,,Fraction     Total Vol (mm3) Label vox cnt,Label vol (mm3),Total Vol (mm3),Label vox cnt,total vox cnt,,Label analysis,,,,
Actual Size ,27.6606,26.7843,59.5503,,0.159073,7043.44,44278.1,126895846,797720814,,Mean,0.004465742,0.004465742,6.31E-02,1.01E-07
,,,,,,,,,,,Min,5.55E-05,5.55E-05,4.73E-02,1.25E-09
Pores,0.159073,,,,Pores (connected),,,,,,Max,6357.036621,6357.036621,22.98363686,1.44E-01
,,,,,Fraction    ,Label vol (mm3),Total Vol (mm3),Label vox cnt,total vox cnt,,Median,5.55E-05,5.55E-05,4.73E-02,1.25E-09
Pores.Axis.Connectivity,0.143571,,,,0.143571,6357.04,44278.1,114529420,797720814,,Variance,25.98747635,25.98747635,1.49E-03,1.33E-08
,,,,,,,,,,,Kurtosis,1554884.625,1554884.625,73911.6875,1554884.875
Connected Pores (%),90.25%,,,,Pores (unconnected),,,,,,Skewness,1246.945801,1246.945801,130.8018494,1246.946045
,,,,,Fraction    ,Label vol (mm3),Total Vol (mm3),Label vox cnt,total vox cnt,,,,,,
Bulk Density,2.12555,,,,0.0155022,686.407,44278.1,12366426,797720814,,,,,,
,,,,,,,,,,,,,,,
PNM in Z,,,,,,,,,,,,,,,
k [µm^2],k [d],TotalFlowRatePerSec,Tortuosity,,,,,,,,,,,,
4.72E-05,4.78E-05,1.55E+02,1.770150071,,,,,,,,,,,,
,,,,,,,,,,,,,,,
PNM in Y,,,,,,,,,,,,,,,
k [µm^2],k [d],TotalFlowRatePerSec,Tortuosity,,,,,,,,,,,,
9.84E-04,9.97E-04,1.60E+04,1.717272047,,,,,,,,,,,,
,,,,,,,,,,,,,,,
PNM in X,,,,,,,,,,,,,,,
k [µm^2],k [d],TotalFlowRatePerSec,Tortuosity,,,,,,,,,,,,
6.07E-04,6.15E-04,9.23E+03,1.760873083,,,,,,,,,,,,
,,,,,,,,,,,,,,,
Image cropping,,,,,,,,,,,,,,,
Min index,634,629,235,,,,,,,,,,,,
max index,1359,1331,1797,,,,,,,,,,,,
,min,max,,,,,,,,,,,,,
Scan intensity:,4.36904,276.9,,,,,,,,,,,,,
Thresholding intensity (Otsu),4.36904,30.1238,,,,,,,,,,,,,
,,,,,,,,,,,,,,,

File: 1-data/xct/csv-summary/summary_FOR_04_e_T2.csv
Voxel,0.0381,,,,Pores ,,,,,,,Volume (mm3),Area (mm2),Diameter(mm),Area Fraction
Sizes X Y Z ,726,703,1563,,Fraction     Total Vol (mm3) Label vox cnt,Label vol (mm3),Total Vol (mm3),Label vox cnt,total vox cnt,,Label analysis,,,,
Actual Size ,27.6606,26.7843,59.5503,,0.109201,4835.23,44278.1,87112263,797720814,,Mean,0.037849728,0.037849728,1.07E-01,8.55E-07
,,,,,,,,,,,Min,5.55E-05,5.55E-05,4.73E-02,1.25E-09
Pores,0.109201,,,,Pores (connected),,,,,,Max,3832.598877,3832.598877,19.41623306,8.66E-02
,,,,,Fraction    ,Label vol (mm3),Total Vol (mm3),Label vox cnt,total vox cnt,,Median,1.11E-04,1.11E-04,5.96E-02,2.51E-09
Pores.Axis.Connectivity,0.0865575,,,,0.0865575,3832.6,44278.1,69048741,797720814,,Variance,115.1450119,115.1450119,1.72E-02,5.87E-08
,,,,,,,,,,,Kurtosis,127480.9688,127480.9688,3744.660889,127480.8281
Connected Pores (%),79.26%,,,,Pores (unconnected),,,,,,Skewness,356.9674683,356.9674683,29.16156387,356.9670715
,,,,,Fraction    ,Label vol (mm3),Total Vol (mm3),Label vox cnt,total vox cnt,,,,,,
Bulk Density,2.25442,,,,0.0226439,1002.63,44278.1,18063522,797720814,,,,,,
,,,,,,,,,,,,,,,
PNM in Z,,,,,,,,,,,,,,,
k [µm^2],k [d],TotalFlowRatePerSec,Tortuosity,,,,,,,,,,,,
7.78E-08,7.88E-08,2.55E-01,1.857510548,,,,,,,,,,,,
,,,,,,,,,,,,,,,
PNM in Y,,,,,,,,,,,,,,,
k [µm^2],k [d],TotalFlowRatePerSec,Tortuosity,,,,,,,,,,,,
5.55E-04,5.63E-04,9.03E+03,1.490186426,,,,,,,,,,,,
,,,,,,,,,,,,,,,
PNM in X,,,,,,,,,,,,,,,
k [µm^2],k [d],TotalFlowRatePerSec,Tortuosity,,,,,,,,,,,,
2.59E-04,2.62E-04,3.94E+03,1.601230415,,,,,,,,,,,,
,,,,,,,,,,,,,,,
Image cropping,,,,,,,,,,,,,,,
Min index,632,643,224,,,,,,,,,,,,
max index,1357,1354,1786,,,,,,,,,,,,
,min,max,,,,,,,,,,,,,
Scan intensity:,-21.38,462.2,,,,,,,,,,,,,
Thresholding intensity (Otsu),-21.38,28.9869,,,,,,,,,,,,,

File: 1-data/xct/csv-summary/summary_FOR_04_f_F3.csv
Voxel,0.0381,,,,Pores ,,,,,,,Volume (mm3),Area (mm2),Diameter(mm),Area Fraction
Sizes X Y Z ,726,712,1563,,Fraction     Total Vol (mm3) Label vox cnt,Label vol (mm3),Total Vol (mm3),Label vox cnt,total vox cnt,,Label analysis,,,,
Actual Size ,27.6606,27.1272,59.5503,,0.222957,9998.48,44844.9,180134319,807933456,,Mean,0.003897241,0.003897241,6.16E-02,8.71E-08
,,,,,,,,,,,Min,5.55E-05,5.55E-05,4.73E-02,1.24E-09
Pores,0.222957,,,,Pores (connected),,,,,,Max,9377.917969,9377.917969,26.16390991,2.09E-01
,,,,,Fraction    ,Label vol (mm3),Total Vol (mm3),Label vox cnt,total vox cnt,,Median,5.55E-05,5.55E-05,4.73E-02,1.24E-09
Pores.Axis.Connectivity,0.209119,,,,0.209119,9377.92,44844.9,168954141,807933456,,Variance,35.07296371,35.07296371,9.48E-04,1.74E-08
,,,,,,,,,,,Kurtosis,2507571,2507571,201207.7813,2507570.25
Connected Pores (%),93.79%,,,,Pores (unconnected),,,,,,Skewness,1583.531372,1583.531372,236.1612854,1583.531006
,,,,,Fraction    ,Label vol (mm3),Total Vol (mm3),Label vox cnt,total vox cnt,,,,,,
Bulk Density,2.02549,,,,0.013838,620.564,44844.9,11180178,807933456,,,,,,
,,,,,,,,,,,,,,,
PNM in Z,,,,,,,,,,,,,,,
k [µm^2],k [d],TotalFlowRatePerSec,Tortuosity,,,,,,,,,,,,
2.02E-04,2.04E-04,6.68E+02,1.741004575,,,,,,,,,,,,
,,,,,,,,,,,,,,,
PNM in Y,,,,,,,,,,,,,,,
k [µm^2],k [d],TotalFlowRatePerSec,Tortuosity,,,,,,,,,,,,
1.85E-03,1.87E-03,2.96E+04,1.68528487,,,,,,,,,,,,
,,,,,,,,,,,,,,,
PNM in X,,,,,,,,,,,,,,,
k [µm^2],k [d],TotalFlowRatePerSec,Tortuosity,,,,,,,,,,,,
1.60E-03,1.62E-03,2.47E+04,1.678821341,,,,,,,,,,,,
,,,,,,,,,,,,,,,
Image cropping,,,,,,,,,,,,,,,
Min index,632,643,224,,,,,,,,,,,,
max index,1357,1354,1786,,,,,,,,,,,,
,min,max,,,,,,,,,,,,,
Scan intensity:,0,267.4,,,,,,,,,,,,,
Thresholding intensity (Otsu),0,29.3992,,,,,,,,,,,,,
,,,,,,,,,,,,,,,

File: 1-data/xct/csv-summary/summary_FOR_04_g_T3.csv
Voxel,0.0381,,,,Pores ,,,,,,,Volume (mm3),Area (mm2),Diameter(mm),Area Fraction
Sizes X Y Z ,726,703,1563,,Fraction     Total Vol (mm3) Label vox cnt,Label vol (mm3),Total Vol (mm3),Label vox cnt,total vox cnt,,Label analysis,,,,
Actual Size ,27.6606,26.7843,59.5503,,0.115824,5194.14,44844.9,93578481,807933456,,Mean,0.020340685,0.020340685,8.17E-02,4.54E-07
,,,,,,,,,,,Min,5.55E-05,5.55E-05,4.73E-02,1.24E-09
Pores,0.115824,,,,Pores (connected),,,,,,Max,4344.342773,4344.342773,20.24456787,9.69E-02
,,,,,Fraction    ,Label vol (mm3),Total Vol (mm3),Label vox cnt,total vox cnt,,Median,5.55E-05,5.55E-05,4.73E-02,1.24E-09
Pores.Axis.Connectivity,0.0968748,,,,0.0968748,4344.34,44844.9,78268399,807933456,,Variance,74.103508,74.103508,8.68E-03,3.68E-08
,,,,,,,,,,,Kurtosis,254620.5,254620.5,8654.750977,254620.7031
Connected Pores (%),83.64%,,,,Pores (unconnected),,,,,,Skewness,504.5792236,504.5792236,44.65539551,504.5796204
,,,,,Fraction    ,Label vol (mm3),Total Vol (mm3),Label vox cnt,total vox cnt,,,,,,
Bulk Density,2.24148,,,,0.0189497,849.797,44844.9,15310082,807933456,,,,,,
,,,,,,,,,,,,,,,
PNM in Z,,,,,,,,,,,,,,,
k [µm^2],k [d],TotalFlowRatePerSec,Tortuosity,,,,,,,,,,,,
1.21E-06,1.23E-06,4.02E+00,1.763733507,,,,,,,,,,,,
,,,,,,,,,,,,,,,
PNM in Y,,,,,,,,,,,,,,,
k [µm^2],k [d],TotalFlowRatePerSec,Tortuosity,,,,,,,,,,,,
9.47E-04,9.59E-04,1.52E+04,1.585005496,,,,,,,,,,,,
,,,,,,,,,,,,,,,
PNM in X,,,,,,,,,,,,,,,
k [µm^2],k [d],TotalFlowRatePerSec,Tortuosity,,,,,,,,,,,,
2.31E-04,2.34E-04,3.56E+03,1.633758437,,,,,,,,,,,,
,,,,,,,,,,,,,,,
Image cropping,,,,,,,,,,,,,,,
Min index,,,,,,,,,,,,,,,
max index,,,,,,,,,,,,,,,
,min,max,,,,,,,,,,,,,
Scan intensity:,-22.37,494.7,,,,,,,,,,,,,
Thresholding intensity (Otsu),-22.37,29.723,,,,,,,,,,,,,
,,,,,,,,,,,,,,,

File: 1-data/xct/csv-summary/summary_FOR_05_a_T0.csv
Voxel,0.0381,,,,Pores ,,,,,,,Volume (mm3),Area (mm2),Diameter(mm),Area Fraction
Sizes X Y Z ,750,851,1445,,Fraction     Total Vol (mm3) Label vox cnt,Label vol (mm3),Total Vol (mm3),Label vox cnt,total vox cnt,,Label analysis,,,,
Actual Size (mm) ,28.575,32.4231,55.0545,,0.217015,11069.4,51007.4,200146951,922271250,,Mean,0.077651404,0.077651404,8.42E-02,1.52E-06
,,,,,,,,,,,Min,5.53E-05,5.53E-05,4.73E-02,1.08E-09
Pores,0.217015,,,,Pores (connected),,,,,,Max,10788.03418,10788.03418,27.41456032,2.11E-01
,,,,,Fraction    ,Label vol (mm3),Total Vol (mm3),Label vox cnt,total vox cnt,,Median,1.11E-04,1.11E-04,5.96E-02,2.17E-09
Pores.Axis.Connectivity,0.211499,,,,0.211499,10788,51007.4,195059640,922271250,,Variance,817.0704956,817.0704956,1.04E-02,3.14E-07
,,,,,,,,,,,Kurtosis,142407.8594,142407.8594,36041.5,142407.9063
Connected Pores (%),97.46%,,,,Pores (unconnected),,,,,,Skewness,377.3722229,377.3722229,136.2391052,377.3722839
,,,,,Fraction    ,Label vol (mm3),Total Vol (mm3),Label vox cnt,total vox cnt,,,,,,
Bulk Density,2.23147,,,,0.00551607,281.361,51007.4,5087311,922271250,,,,,,
,,,,,,,,,,,,,,,
PNM in Z,,,,,,,,,,,,,,,
k [µm^2],k [d],TotalFlowRatePerSec,Tortuosity,,,,,,,,,,,,
4.36E-04,4.42E-04,1.92E+03,1.77652384,,,,,,,,,,,,
,,,,,,,,,,,,,,,
PNM in Y,,,,,,,,,,,,,,,
k [µm^2],k [d],TotalFlowRatePerSec,Tortuosity,,,,,,,,,,,,
2.06E-02,2.09E-02,2.64E+05,1.687945206,,,,,,,,,,,,
,,,,,,,,,,,,,,,
PNM in X,,,,,,,,,,,,,,,
k [µm^2],k [d],TotalFlowRatePerSec,Tortuosity,,,,,,,,,,,,
2.71E-03,2.75E-03,4.48E+04,1.5890721,,,,,,,,,,,,
,,,,,,,,,,,,,,,
Image cropping,,,,,,,,,,,,,,,
Min index,674,507,304,,,,,,,,,,,,
max index,1423,1357,1748,,,,,,,,,,,,
,min,max,,,,,,,,,,,,,
Scan intensity:,-28.85,767,,,,,,,,,,,,,
Thresholding intensity (Otsu),-28.85,31.2439,,,,,,,,,,,,,
,,,,,,,,,,,,,,,

File: 1-data/xct/csv-summary/summary_FOR_05_b_F1.csv
Voxel,0.0381,,,,Pores ,,,,,,,Volume (mm3),Area (mm2),Diameter(mm),Area Fraction
Sizes X Y Z ,750,851,1445,,Fraction     Total Vol (mm3) Label vox cnt,Label vol (mm3),Total Vol (mm3),Label vox cnt,total vox cnt,,Label analysis,,,,
Actual Size (mm) ,28.575,32.4231,55.0545,,0.14174,7255.88,51191.3,130723087,922271250,,Mean,0.023890089,0.023890089,6.86E-02,4.66E-07
,,,,,,,,,,,Min,5.55E-05,5.55E-05,4.73E-02,1.08E-09
Pores,0.14174,,,,Pores (connected),,,,,,Max,6924.538086,6924.538086,23.64816475,1.35E-01
,,,,,Fraction    ,Label vol (mm3),Total Vol (mm3),Label vox cnt,total vox cnt,,Median,5.55E-05,5.55E-05,4.73E-02,1.08E-09
Pores.Axis.Connectivity,0.135268,,,,0.135268,6924.54,51191.3,124753643,922271250,,Variance,158.2429047,158.2429047,4.43E-03,6.04E-08
,,,,,,,,,,,Kurtosis,302945.6875,302945.6875,51867.19922,302945.6563
Connected Pores (%),95.43%,,,,Pores (unconnected),,,,,,Skewness,550.4035034,550.4035034,150.1512451,550.4034424
,,,,,Fraction    ,Label vol (mm3),Total Vol (mm3),Label vox cnt,total vox cnt,,,,,,
Bulk Density,2.00781,,,,0.00647255,331.338,51191.3,5969444,922271250,,,,,,
,,,,,,,,,,,,,,,
PNM in Z,,,,,,,,,,,,,,,
k [µm^2],k [d],TotalFlowRatePerSec,Tortuosity,,,,,,,,,,,,
4.47E-05,4.53E-05,1.98E+02,1.920449412,,,,,,,,,,,,
,,,,,,,,,,,,,,,
PNM in Y,,,,,,,,,,,,,,,
k [µm^2],k [d],TotalFlowRatePerSec,Tortuosity,,,,,,,,,,,,
1.32E-04,1.34E-04,1.70E+03,1.719958807,,,,,,,,,,,,
,,,,,,,,,,,,,,,
PNM in X,,,,,,,,,,,,,,,
k [µm^2],k [d],TotalFlowRatePerSec,Tortuosity,,,,,,,,,,,,
5.67E-02,5.75E-02,9.38E+05,1.53379109,,,,,,,,,,,,
,,,,,,,,,,,,,,,
Image cropping,,,,,,,,,,,,,,,
Min index,674,507,304,,,,,,,,,,,,
max index,1423,1357,1748,,,,,,,,,,,,
,min,max,,,,,,,,,,,,,
Scan intensity:,-33.61,463,,,,,,,,,,,,,
Thresholding intensity (Otsu),-33.61,25.9481,,,,,,,,,,,,,
,,,,,,,,,,,,,,,

File: 1-data/xct/csv-summary/summary_FOR_05_c_T1.csv
Voxel,0.0381,,,,Pores ,,,,,,,Volume (mm3),Area (mm2),Diameter(mm),Area Fraction
Sizes X Y Z ,750,851,1445,,Fraction     Total Vol (mm3) Label vox cnt,Label vol (mm3),Total Vol (mm3),Label vox cnt,total vox cnt,,Label analysis,,,,
Actual Size (mm),28.575,32.4231,55.0545,,0.125526,6446.4,51355.3,116139472,925225992,,Mean,0.027768426,0.027768426,7.01E-02,5.41E-07
,,,,,,,,,,,Min,5.55E-05,5.55E-05,4.73E-02,1.08E-09
Pores,0.125526,,,,Pores (connected),,,,,,Max,5974.279785,5974.279785,22.51277351,1.16E-01
,,,,,Fraction    ,Label vol (mm3),Total Vol (mm3),Label vox cnt,total vox cnt,,Median,5.55E-05,5.55E-05,4.73E-02,1.08E-09
Pores.Axis.Connectivity,0.116332,,,,0.116332,5974.28,51355.3,107633637,925225992,,Variance,154.0566864,154.0566864,6.43E-03,5.84E-08
,,,,,,,,,,,Kurtosis,231636.125,231636.125,26524.52344,231635.4375
Connected Pores (%),92.68%,,,,Pores (unconnected),,,,,,Skewness,481.2838745,481.2838745,99.47988892,481.2828369
,,,,,Fraction    ,Label vol (mm3),Total Vol (mm3),Label vox cnt,total vox cnt,,,,,,
Bulk Density,2.23853,,,,0.00919325,472.122,51355.3,8505835,925225992,,,,,,
,,,,,,,,,,,,,,,
PNM in Z,,,,,,,,,,,,,,,
k [µm^2],k [d],TotalFlowRatePerSec,Tortuosity,,,,,,,,,,,,
1.60E-05,1.62E-05,7.09E+01,1.748654332,,,,,,,,,,,,
,,,,,,,,,,,,,,,
PNM in Y,,,,,,,,,,,,,,,
k [µm^2],k [d],TotalFlowRatePerSec,Tortuosity,,,,,,,,,,,,
3.73E-05,3.78E-05,4.79E+02,1.763389015,,,,,,,,,,,,
,,,,,,,,,,,,,,,
PNM in X,,,,,,,,,,,,,,,
k [µm^2],k [d],TotalFlowRatePerSec,Tortuosity,,,,,,,,,,,,
2.77E-02,2.80E-02,4.57E+05,1.624471339,,,,,,,,,,,,
,,,,,,,,,,,,,,,
Image cropping,,,,,,,,,,,,,,,
Min index,621,542,224,,,,,,,,,,,,
max index,1371,1393,1669,,,,,,,,,,,,
,min,max,,,,,,,,,,,,,
Scan intensity:,-40.57,561.4,,,,,,,,,,,,,
Thresholding intensity (Otsu),-40.57,28.3343,,,,,,,,,,,,,
,,,,,,,,,,,,,,,

File: 1-data/xct/csv-summary/summary_FOR_05_d_F2.csv
Voxel,0.0381,,,,Pores ,,,,,,,Volume (mm3),Area (mm2),Diameter(mm),Area Fraction
Sizes X Y Z ,750,851,1445,,Fraction     Total Vol (mm3) Label vox cnt,Label vol (mm3),Total Vol (mm3),Label vox cnt,total vox cnt,,Label analysis,,,,
Actual Size (mm),28.575,32.4231,55.0545,,0.238641,12216.3,51191.3,220091664,922271250,,Mean,0.005532177,0.005532177,6.44E-02,1.08E-07
,,,,,,,,,,,Min,5.55E-05,5.55E-05,4.73E-02,1.08E-09
Pores,0.238641,,,,Pores (connected),,,,,,Max,11645.48438,11645.48438,28.12244034,2.27E-01
,,,,,Fraction    ,Label vol (mm3),Total Vol (mm3),Label vox cnt,total vox cnt,,Median,1.11E-04,1.11E-04,5.96E-02,2.17E-09
Pores.Axis.Connectivity,0.227489,,,,0.227489,11645.5,51191.3,209807021,922271250,,Variance,62.42173386,62.42173386,1.10E-03,2.38E-08
,,,,,,,,,,,Kurtosis,2172273.5,2172273.5,225043.5,2172273.75
Connected Pores (%),95.33%,,,,Pores (unconnected),,,,,,Skewness,1473.864014,1473.864014,266.3277283,1473.864136
,,,,,Fraction    ,Label vol (mm3),Total Vol (mm3),Label vox cnt,total vox cnt,,,,,,
Bulk Density,2.1516,,,,0.0111514,570.856,51191.3,10284643,922271250,,,,,,
,,,,,,,,,,,,,,,
PNM in Z,,,,,,,,,,,,,,,
k [µm^2],k [d],TotalFlowRatePerSec,Tortuosity,,,,,,,,,,,,
1.28E-03,1.30E-03,5.67E+03,1.793415058,,,,,,,,,,,,
,,,,,,,,,,,,,,,
PNM in Y,,,,,,,,,,,,,,,
k [µm^2],k [d],TotalFlowRatePerSec,Tortuosity,,,,,,,,,,,,
1.16E-03,1.17E-03,1.48E+04,1.730104142,,,,,,,,,,,,
,,,,,,,,,,,,,,,
PNM in X,,,,,,,,,,,,,,,
k [µm^2],k [d],TotalFlowRatePerSec,Tortuosity,,,,,,,,,,,,
5.83E-02,5.91E-02,9.63E+05,1.646931679,,,,,,,,,,,,
,,,,,,,,,,,,,,,
Image cropping,,,,,,,,,,,,,,,
Min index,667,505,291,,,,,,,,,,,,
max index,1416,1355,1735,,,,,,,,,,,,
,min,max,,,,,,,,,,,,,
Scan intensity:,-23.35,338.3,,,,,,,,,,,,,
Thresholding intensity (Otsu),-23.35,31.9862,,,,,,,,,,,,,
,,,,,,,,,,,,,,,

File: 1-data/xct/csv-summary/summary_FOR_05_e_T2.csv
Voxel,0.0381,,,,Pores ,,,,,,,Volume (mm3),Area (mm2),Diameter(mm),Area Fraction
Sizes X Y Z ,750,851,1445,,Fraction     Total Vol (mm3) Label vox cnt,Label vol (mm3),Total Vol (mm3),Label vox cnt,total vox cnt,,Label analysis,,,,
Actual Size (mm) ,28.575,32.4231,55.0545,,0.122973,6295.16,51191.3,113414604,922271250,,Mean,0.014447838,0.014447838,6.40E-02,2.82E-07
,,,,,,,,,,,Min,5.55E-05,5.55E-05,4.73E-02,1.08E-09
Pores,0.122973,,,,Pores (connected),,,,,,Max,5869.091797,5869.091797,22.37986565,1.15E-01
,,,,,Fraction    ,Label vol (mm3),Total Vol (mm3),Label vox cnt,total vox cnt,,Median,5.55E-05,5.55E-05,4.73E-02,1.08E-09
Pores.Axis.Connectivity,0.11465,,,,0.11465,5869.09,51191.3,105738560,922271250,,Variance,79.38783264,79.38783264,3.48E-03,3.03E-08
,,,,,,,,,,,Kurtosis,433826.7188,433826.7188,46982.40625,433825.9688
Connected Pores (%),93.23%,,,,Pores (unconnected),,,,,,Skewness,658.6531982,658.6531982,129.2457428,658.6524048
,,,,,Fraction    ,Label vol (mm3),Total Vol (mm3),Label vox cnt,total vox cnt,,,,,,
Bulk Density,2.21833,,,,0.00832298,426.064,51191.3,7676044,922271250,,,,,,
,,,,,,,,,,,,,,,
PNM in Z,,,,,,,,,,,,,,,
k [µm^2],k [d],TotalFlowRatePerSec,Tortuosity,,,,,,,,,,,,
3.00E-05,3.04E-05,1.32E+02,1.819547804,,,,,,,,,,,,
,,,,,,,,,,,,,,,
PNM in Y,,,,,,,,,,,,,,,
k [µm^2],k [d],TotalFlowRatePerSec,Tortuosity,,,,,,,,,,,,
2.19E-05,2.21E-05,2.80E+02,1.80437987,,,,,,,,,,,,
,,,,,,,,,,,,,,,
PNM in X,,,,,,,,,,,,,,,
k [µm^2],k [d],TotalFlowRatePerSec,Tortuosity,,,,,,,,,,,,
6.69E-02,6.78E-02,1.11E+06,1.527593972,,,,,,,,,,,,
,,,,,,,,,,,,,,,
Image cropping,,,,,,,,,,,,,,,
Min index,667,505,291,,,,,,,,,,,,
max index,1416,1355,1735,,,,,,,,,,,,
,min,max,,,,,,,,,,,,,
Scan intensity:,-49.26,519.4,,,,,,,,,,,,,
Thresholding intensity (Otsu),-49.26,29.4,,,,,,,,,,,,,
,,,,,,,,,,,,,,,

File: 1-data/xct/csv-summary/summary_FOR_05_f_F3.csv
Voxel,0.0381,,,,Pores ,,,,,,,Volume (mm3),Area (mm2),Diameter(mm),Area Fraction
Sizes X Y Z ,750,851,1445,,Fraction     Total Vol (mm3) Label vox cnt,Label vol (mm3),Total Vol (mm3),Label vox cnt,total vox cnt,,Label analysis,,,,
Actual Size (mm) ,28.575,32.4231,55.0545,,0.266044,13619.2,51191.3,245365186,922271250,,Mean,0.006670544,0.006670544,6.25E-02,1.30E-07
,,,,,,,,,,,Min,5.55E-05,5.55E-05,4.73E-02,1.08E-09
Pores,0.266044,,,,Pores (connected),,,,,,Max,13158.50293,13158.50293,29.29112053,2.57E-01
,,,,,Fraction    ,Label vol (mm3),Total Vol (mm3),Label vox cnt,total vox cnt,,Median,5.55E-05,5.55E-05,4.73E-02,1.08E-09
Pores.Axis.Connectivity,0.257046,,,,0.257046,13158.5,51191.3,237065823,922271250,,Variance,85.92668152,85.92668152,1.07E-03,3.28E-08
,,,,,,,,,,,Kurtosis,2014415.375,2014415.375,295129.7813,2014414.875
Connected Pores (%),96.62%,,,,Pores (unconnected),,,,,,Skewness,1419.301636,1419.301636,332.7699585,1419.301514
,,,,,Fraction    ,Label vol (mm3),Total Vol (mm3),Label vox cnt,total vox cnt,,,,,,
Bulk Density,2.04549,,,,0.00899883,460.662,51191.3,8299363,922271250,,,,,,
,,,,,,,,,,,,,,,
PNM in Z,,,,,,,,,,,,,,,
k [µm^2],k [d],TotalFlowRatePerSec,Tortuosity,,,,,,,,,,,,
1.99E-03,2.02E-03,8.81E+03,1.765384621,,,,,,,,,,,,
,,,,,,,,,,,,,,,
PNM in Y,,,,,,,,,,,,,,,
k [µm^2],k [d],TotalFlowRatePerSec,Tortuosity,,,,,,,,,,,,
2.31E-03,2.34E-03,2.95E+04,1.677006161,,,,,,,,,,,,
,,,,,,,,,,,,,,,
PNM in X,,,,,,,,,,,,,,,
k [µm^2],k [d],TotalFlowRatePerSec,Tortuosity,,,,,,,,,,,,
8.74E-02,8.86E-02,1.44E+06,1.608449993,,,,,,,,,,,,
,,,,,,,,,,,,,,,
Image cropping,,,,,,,,,,,,,,,
Min index,667,505,291,,,,,,,,,,,,
max index,1416,1355,1735,,,,,,,,,,,,
,min,max,,,,,,,,,,,,,
Scan intensity:,-29.02,397.2,,,,,,,,,,,,,
Thresholding intensity (Otsu),-29.02,30.2731,,,,,,,,,,,,,
,,,,,,,,,,,,,,,

File: 1-data/xct/csv-summary/summary_FOR_05_g_T3.csv
Voxel,0.0381,,,,Pores ,,,,,,,Volume (mm3),Area (mm2),Diameter(mm),Area Fraction
Sizes X Y Z ,750,851,1445,,Fraction     Total Vol (mm3) Label vox cnt,Label vol (mm3),Total Vol (mm3),Label vox cnt,total vox cnt,,Label analysis,,,,
Actual Size ,28.575,32.4231,55.0545,,0.105497,5400.52,51191.3,97296648,922271250,,Mean,0.029096549,0.029096549,7.79E-02,5.69E-07
,,,,,,,,,,,Min,5.55E-05,5.55E-05,4.73E-02,1.08E-09
Pores,0.105497,,,,Pores (connected),,,,,,Max,4794.25,4794.25,20.92059708,9.37E-02
,,,,,Fraction    ,Label vol (mm3),Total Vol (mm3),Label vox cnt,total vox cnt,,Median,1.11E-04,1.11E-04,5.96E-02,2.17E-09
Pores.Axis.Connectivity,0.0936536,,,,0.0936536,4794.25,51191.3,86374028,922271250,,Variance,124.0720215,124.0720215,8.29E-03,4.73E-08
,,,,,,,,,,,Kurtosis,185184.4531,185184.4531,14935.22852,185184.5781
Connected Pores (%),88.77%,,,,Pores (unconnected),,,,,,Skewness,430.3009949,430.3009949,70.46581268,430.3012085
,,,,,Fraction    ,Label vol (mm3),Total Vol (mm3),Label vox cnt,total vox cnt,,,,,,
Bulk Density,2.24129,,,,0.0118432,606.268,51191.3,10922620,922271250,,,,,,
,,,,,,,,,,,,,,,
PNM in Z,,,,,,,,,,,,,,,
k [µm^2],k [d],TotalFlowRatePerSec,Tortuosity,,,,,,,,,,,,
2.31E-05,2.34E-05,1.02E+02,1.737444572,,,,,,,,,,,,
,,,,,,,,,,,,,,,
PNM in Y,,,,,,,,,,,,,,,
k [µm^2],k [d],TotalFlowRatePerSec,Tortuosity,,,,,,,,,,,,
8.12E-06,8.23E-06,1.04E+02,1.75986879,,,,,,,,,,,,
,,,,,,,,,,,,,,,
PNM in X,,,,,,,,,,,,,,,
k [µm^2],k [d],TotalFlowRatePerSec,Tortuosity,,,,,,,,,,,,
5.12E-02,5.19E-02,8.46E+05,1.495393151,,,,,,,,,,,,
,,,,,,,,,,,,,,,
Image cropping,,,,,,,,,,,,,,,
Min index,667,505,291,,,,,,,,,,,,
max index,1416,1355,1735,,,,,,,,,,,,
,min,max,,,,,,,,,,,,,
Scan intensity:,-8.436,554.6,,,,,,,,,,,,,
Thresholding intensity (Otsu),-8.436,29.2504,,,,,,,,,,,,,
,,,,,,,,,,,,,,,

File: 1-data/xct/csv-summary/summary_FOR_06_a_T0.csv
Voxel,0.0381,,,,Pores ,,,,,,,Volume (mm3),Area (mm2),Diameter(mm),Area Fraction
Sizes X Y Z ,637,685,1448,,Fraction     Total Vol (mm3) Label vox cnt,Label vol (mm3),Total Vol (mm3),Label vox cnt,total vox cnt,,Label analysis,,,,
Actual Size ,24.2697,26.0985,55.1688,,0.129275,4772.7,36918.9,86295662,667535240,,Mean,0.012151226,0.012151226,7.39E-02,3.30E-07
,,,,,,,,,,,Min,5.53E-05,5.53E-05,4.73E-02,1.50E-09
Pores,0.129275,,,,Pores (connected),,,,,,Max,4180.863281,4180.863281,19.98737717,1.13E-01
,,,,,Fraction    ,Label vol (mm3),Total Vol (mm3),Label vox cnt,total vox cnt,,Median,5.53E-05,5.53E-05,4.73E-02,1.50E-09
Pores.Axis.Connectivity,0.113244,,,,0.113244,4180.86,36918.9,75594631,667535240,,Variance,44.70878601,44.70878601,4.91E-03,3.28E-08
,,,,,,,,,,,Kurtosis,390895.1563,390895.1563,16536.8457,390894.3438
Connected Pores (%),87.60%,,,,Pores (unconnected),,,,,,Skewness,625.2092285,625.2092285,62.56005859,625.208374
,,,,,Fraction    ,Label vol (mm3),Total Vol (mm3),Label vox cnt,total vox cnt,,,,,,
Bulk Density,2.27568,,,,0.0160307,591.835,36918.9,10701031,667535240,,,,,,
,,,,,,,,,,,,,,,
PNM in Z,,,,,,,,,,,,,,,
k [µm^2],k [d],TotalFlowRatePerSec,Tortuosity,,,,,,,,,,,,
1.54E-05,1.56E-05,4.90E+01,1.742045411,,,,,,,,,,,,
,,,,,,,,,,,,,,,
PNM in Y,,,,,,,,,,,,,,,
k [µm^2],k [d],TotalFlowRatePerSec,Tortuosity,,,,,,,,,,,,
5.46E-04,5.53E-04,7.81E+03,1.65948789,,,,,,,,,,,,
,,,,,,,,,,,,,,,
PNM in X,,,,,,,,,,,,,,,
k [µm^2],k [d],TotalFlowRatePerSec,Tortuosity,,,,,,,,,,,,
4.17E-04,4.23E-04,6.19E+03,1.665018713,,,,,,,,,,,,
,,,,,,,,,,,,,,,
Image cropping,,,,,,,,,,,,,,,
Min index,459,435,275,,,,,,,,,,,,
max index,1131,1119,1722,,,,,,,,,,,,
,min,max,,,,,,,,,,,,,
Scan intensity:,-41.97,1050,,,,,,,,,,,,,
Thresholding intensity (Otsu),-41.97,30.2444,,,,,,,,,,,,,
,,,,,,,,,,,,,,,

File: 1-data/xct/csv-summary/summary_FOR_06_b_F1.csv
Voxel,0.0381,,,,Pores ,,,,,,,Volume (mm3),Area (mm2),Diameter(mm),Area Fraction
Sizes X Y Z ,637,685,1448,,Fraction     Total Vol (mm3) Label vox cnt,Label vol (mm3),Total Vol (mm3),Label vox cnt,total vox cnt,,Label analysis,,,,
Actual Size ,24.2697,26.0985,55.1688,,0.107508,3983.37,37052,71765119,667535240,,Mean,0.010537928,0.010537928,7.47E-02,2.84E-07
,,,,,,,,,,,Min,5.55E-05,5.55E-05,4.73E-02,1.50E-09
Pores,0.107508,,,,Pores (connected),,,,,,Max,3370.682861,3370.682861,18.60257721,9.10E-02
,,,,,Fraction    ,Label vol (mm3),Total Vol (mm3),Label vox cnt,total vox cnt,,Median,1.11E-04,1.11E-04,5.96E-02,3.00E-09
Pores.Axis.Connectivity,0.0909717,,,,0.0909717,3370.68,37052,60726794,667535240,,Variance,30.15864372,30.15864372,4.66E-03,2.20E-08
,,,,,,,,,,,Kurtosis,376624.2188,376624.2188,14409.93652,376624.5313
Connected Pores (%),84.62%,,,,Pores (unconnected),,,,,,Skewness,613.6737061,613.6737061,58.40970612,613.6740723
,,,,,Fraction    ,Label vol (mm3),Total Vol (mm3),Label vox cnt,total vox cnt,,,,,,
Bulk Density,2.02255,,,,0.0165359,612.69,37052,11038325,667535240,,,,,,
,,,,,,,,,,,,,,,
PNM in Z,,,,,,,,,,,,,,,
k [µm^2],k [d],TotalFlowRatePerSec,Tortuosity,,,,,,,,,,,,
3.26E-06,3.30E-06,1.04E+01,1.82042811,,,,,,,,,,,,
,,,,,,,,,,,,,,,
PNM in Y,,,,,,,,,,,,,,,
k [µm^2],k [d],TotalFlowRatePerSec,Tortuosity,,,,,,,,,,,,
5.73E-04,5.80E-04,8.18E+03,1.615522492,,,,,,,,,,,,
,,,,,,,,,,,,,,,
PNM in X,,,,,,,,,,,,,,,
k [µm^2],k [d],TotalFlowRatePerSec,Tortuosity,,,,,,,,,,,,
4.22E-04,4.27E-04,6.26E+03,1.599939486,,,,,,,,,,,,
,,,,,,,,,,,,,,,
Image cropping,,,,,,,,,,,,,,,
Min index,459,435,275,,,,,,,,,,,,
max index,1131,1119,1722,,,,,,,,,,,,
,min,max,,,,,,,,,,,,,
Scan intensity:,-30.26,654.5,,,,,,,,,,,,,
Thresholding intensity (Otsu),-30.26,26.3539,,,,,,,,,,,,,
,,,,,,,,,,,,,,,

File: 1-data/xct/csv-summary/summary_FOR_06_c_T1.csv
Voxel,0.0381,,,,Pores ,,,,,,,Volume (mm3),Area (mm2),Diameter(mm),Area Fraction
Sizes X Y Z ,637,685,1448,,Fraction     Total Vol (mm3) Label vox cnt,Label vol (mm3),Total Vol (mm3),Label vox cnt,total vox cnt,,Label analysis,,,,
Actual Size ,24.2697,26.0985,55.1688,,0.126433,4684.6,37052,84398512,667535240,,Mean,0.003856914,0.003856914,6.30E-02,1.05E-07
,,,,,,,,,,,Min,5.55E-05,5.55E-05,4.73E-02,1.50E-09
Pores,0.126433,,,,Pores (connected),,,,,,Max,4027.029541,4027.029541,19.73916435,1.09E-01
,,,,,Fraction    ,Label vol (mm3),Total Vol (mm3),Label vox cnt,total vox cnt,,Median,5.55E-05,5.55E-05,4.73E-02,1.50E-09
Pores.Axis.Connectivity,0.108686,,,,0.108686,4027.03,37052,72551626,667535240,,Variance,13.56280231,13.56280231,1.77E-03,9.88E-09
,,,,,,,,,,,Kurtosis,1195432.125,1195432.125,36763.51563,1195432.125
Connected Pores (%),85.96%,,,,Pores (unconnected),,,,,,Skewness,1093.350098,1093.350098,85.22201538,1093.35022
,,,,,Fraction    ,Label vol (mm3),Total Vol (mm3),Label vox cnt,total vox cnt,,,,,,
Bulk Density,2.28645,,,,0.0177472,657.57,37052,11846886,667535240,,,,,,
,,,,,,,,,,,,,,,
PNM in Z,,,,,,,,,,,,,,,
k [µm^2],k [d],TotalFlowRatePerSec,Tortuosity,,,,,,,,,,,,
1.11E-05,1.13E-05,3.54E+01,1.863050278,,,,,,,,,,,,
,,,,,,,,,,,,,,,
PNM in Y,,,,,,,,,,,,,,,
k [µm^2],k [d],TotalFlowRatePerSec,Tortuosity,,,,,,,,,,,,
3.44E-04,3.49E-04,4.94E+03,1.658338033,,,,,,,,,,,,
,,,,,,,,,,,,,,,
PNM in X,,,,,,,,,,,,,,,
k [µm^2],k [d],TotalFlowRatePerSec,Tortuosity,,,,,,,,,,,,
7.37E-04,7.47E-04,1.09E+04,1.535757187,,,,,,,,,,,,
,,,,,,,,,,,,,,,
Image cropping,,,,,,,,,,,,,,,
Min index,459,435,275,,,,,,,,,,,,
max index,1131,1119,1722,,,,,,,,,,,,
,min,max,,,,,,,,,,,,,
Scan intensity:,-31.05,795.8,,,,,,,,,,,,,
Thresholding intensity (Otsu),-31.05,32.0016,,,,,,,,,,,,,
,,,,,,,,,,,,,,,

File: 1-data/xct/csv-summary/summary_FOR_06_d_F2.csv
Voxel,0.0381,,,,Pores ,,,,,,,Volume (mm3),Area (mm2),Diameter(mm),Area Fraction
Sizes X Y Z ,673,685,1448,,Fraction     Total Vol (mm3) Label vox cnt,Label vol (mm3),Total Vol (mm3),Label vox cnt,total vox cnt,,Label analysis,,,,
Actual Size ,25.6413,26.0985,55.1688,,0.368049,13636.9,37052,245685497,667535240,,Mean,0.011866142,0.011866142,6.15E-02,3.20E-07
,,,,,,,,,,,Min,5.55E-05,5.55E-05,4.73E-02,1.50E-09
Pores,0.368049,,,,Pores (connected),,,,,,Max,13389.88281,13389.88281,29.46181107,3.61E-01
,,,,,Fraction    ,Label vol (mm3),Total Vol (mm3),Label vox cnt,total vox cnt,,Median,5.55E-05,5.55E-05,4.73E-02,1.50E-09
Pores.Axis.Connectivity,0.361381,,,,0.361381,13389.9,37052,241234334,667535240,,Variance,157.1384277,157.1384277,1.38E-03,1.14E-07
,,,,,,,,,,,Kurtosis,1140742,1140742,310802.4063,1140741.875
Connected Pores (%),98.19%,,,,Pores (unconnected),,,,,,Skewness,1068.056152,1068.056152,400.4294739,1068.056152
,,,,,Fraction    ,Label vol (mm3),Total Vol (mm3),Label vox cnt,total vox cnt,,,,,,
Bulk Density,2.10273,,,,0.00666806,247.065,37052,4451163,667535240,,,,,,
,,,,,,,,,,,,,,,
PNM in Z,,,,,,,,,,,,,,,
k [µm^2],k [d],TotalFlowRatePerSec,Tortuosity,,,,,,,,,,,,
5.63E-03,5.71E-03,1.78E+04,1.605269552,,,,,,,,,,,,
,,,,,,,,,,,,,,,
PNM in Y,,,,,,,,,,,,,,,
k [µm^2],k [d],TotalFlowRatePerSec,Tortuosity,,,,,,,,,,,,
1.07E-02,1.09E-02,1.53E+05,1.650596724,,,,,,,,,,,,
,,,,,,,,,,,,,,,
PNM in X,,,,,,,,,,,,,,,
k [µm^2],k [d],TotalFlowRatePerSec,Tortuosity,,,,,,,,,,,,
8.72E-03,8.84E-03,1.29E+05,1.61469633,,,,,,,,,,,,
,,,,,,,,,,,,,,,
Image cropping,,,,,,,,,,,,,,,
Min index,684,663,294,,,,,,,,,,,,
max index,1356,1347,1741,,,,,,,,,,,,
,min,max,,,,,,,,,,,,,
Scan intensity:,-12.44,488.4,,,,,,,,,,,,,
Thresholding intensity (Otsu),-12.44,32.2155,,,,,,,,,,,,,
,,,,,,,,,,,,,,,

File: 1-data/xct/csv-summary/summary_FOR_06_e_T2.csv
Voxel,0.0381,,,,Pores ,,,,,,,Volume (mm3),Area (mm2),Diameter(mm),Area Fraction
Sizes X Y Z ,673,685,1448,,Fraction     Total Vol (mm3) Label vox cnt,Label vol (mm3),Total Vol (mm3),Label vox cnt,total vox cnt,,Label analysis,,,,
Actual Size ,25.6413,26.0985,55.1688,,0.102096,3782.85,37052,68152361,667535240,,Mean,0.003787538,0.003787538,6.24E-02,1.02E-07
,,,,,,,,,,,Min,5.55E-05,5.55E-05,4.73E-02,1.50E-09
Pores,0.102096,,,,Pores (connected),,,,,,Max,3021.922852,3021.922852,17.93748856,8.16E-02
,,,,,Fraction    ,Label vol (mm3),Total Vol (mm3),Label vox cnt,total vox cnt,,Median,5.55E-05,5.55E-05,4.73E-02,1.50E-09
Pores.Axis.Connectivity,0.0815589,,,,0.0815589,3021.92,37052,54443462,667535240,,Variance,9.253260612,9.253260612,2.10E-03,6.74E-09
,,,,,,,,,,,Kurtosis,986411.0625,986411.0625,21937.25586,986410.6875
Connected Pores (%),79.88%,,,,Pores (unconnected),,,,,,Skewness,993.0215454,993.0215454,64.53652954,993.0214233
,,,,,Fraction    ,Label vol (mm3),Total Vol (mm3),Label vox cnt,total vox cnt,,,,,,
Bulk Density,2.28969,,,,0.0205366,760.922,37052,13708899,667535240,,,,,,
,,,,,,,,,,,,,,,
PNM in Z,,,,,,,,,,,,,,,
k [µm^2],k [d],TotalFlowRatePerSec,Tortuosity,,,,,,,,,,,,
5.72E-06,5.79E-06,1.82E+01,1.783584171,,,,,,,,,,,,
,,,,,,,,,,,,,,,
PNM in Y,,,,,,,,,,,,,,,
k [µm^2],k [d],TotalFlowRatePerSec,Tortuosity,,,,,,,,,,,,
3.44E-04,3.49E-04,4.93E+03,1.561144337,,,,,,,,,,,,
,,,,,,,,,,,,,,,
PNM in X,,,,,,,,,,,,,,,
k [µm^2],k [d],TotalFlowRatePerSec,Tortuosity,,,,,,,,,,,,
3.59E-04,3.64E-04,5.33E+03,1.525207947,,,,,,,,,,,,
,,,,,,,,,,,,,,,
Image cropping,,,,,,,,,,,,,,,
Min index,684,663,294,,,,,,,,,,,,
max index,1356,1347,1741,,,,,,,,,,,,
,min,max,,,,,,,,,,,,,
Scan intensity:,31.29,816.9,,,,,,,,,,,,,
Thresholding intensity (Otsu),31.29,31.1443,,,,,,,,,,,,,
,,,,,,,,,,,,,,,

File: 1-data/xct/csv-summary/summary_FOR_06_g_T3.csv
Voxel,0.0381,,,,Pores ,,,,,,,Volume (mm3),Area (mm2),Diameter(mm),Area Fraction
Sizes X Y Z ,673,685,1448,,Fraction     Total Vol (mm3) Label vox cnt,Label vol (mm3),Total Vol (mm3),Label vox cnt,total vox cnt,,Label analysis,,,,
Actual Size ,25.6413,26.0985,55.1688,,0.0759716,2814.9,37052,50713725,667535240,,Mean,0.011316477,0.011316477,7.87E-02,3.06E-07
,,,,,,,,,,,Min,5.55E-05,5.55E-05,4.73E-02,1.50E-09
Pores,0.0759716,,,,Pores (connected),,,,,,Max,2037.363281,2037.363281,15.72859669,5.50E-02
,,,,,Fraction    ,Label vol (mm3),Total Vol (mm3),Label vox cnt,total vox cnt,,Median,1.07E-04,1.07E-04,5.96E-02,2.89E-09
Pores.Axis.Connectivity,0.0549866,,,,0.0549866,2037.36,37052,36705473,667535240,,Variance,16.75871277,16.75871277,6.89E-03,1.22E-08
,,,,,,,,,,,Kurtosis,247337.25,247337.25,5236.007324,247337.7188
Connected Pores (%),72.38%,,,,Pores (unconnected),,,,,,Skewness,497.0410461,497.0410461,34.07061386,497.041626
,,,,,Fraction    ,Label vol (mm3),Total Vol (mm3),Label vox cnt,total vox cnt,,,,,,
Bulk Density,2.30612,,,,0.020985,777.538,37052,14008252,667535240,,,,,,
,,,,,,,,,,,,,,,
PNM in Z,,,,,,,,,,,,,,,
k [µm^2],k [d],TotalFlowRatePerSec,Tortuosity,,,,,,,,,,,,
3.67E-06,3.72E-06,1.16E+01,1.754438198,,,,,,,,,,,,
,,,,,,,,,,,,,,,
PNM in Y,,,,,,,,,,,,,,,
k [µm^2],k [d],TotalFlowRatePerSec,Tortuosity,,,,,,,,,,,,
2.13E-04,2.15E-04,3.05E+03,1.512783962,,,,,,,,,,,,
,,,,,,,,,,,,,,,
PNM in X,,,,,,,,,,,,,,,
k [µm^2],k [d],TotalFlowRatePerSec,Tortuosity,,,,,,,,,,,,
1.85E-04,1.88E-04,2.75E+03,1.399756803,,,,,,,,,,,,
,,,,,,,,,,,,,,,
Image cropping,,,,,,,,,,,,,,,
Min index,,,,,,,,,,,,,,,
max index,,,,,,,,,,,,,,,
,min,max,,,,,,,,,,,,,
Scan intensity:,-4.806,805.1,,,,,,,,,,,,,
Thresholding intensity (Otsu),-4.806,30.2681,,,,,,,,,,,,,
,,,,,,,,,,,,,,,
